Repository: BaratiLab/mechanical-engineering-skills

# Mechanical Engineering Design Skills

A collection of 31 agent skills for mechanical **design** and **manufacturing**, plus engineering teaching. Eighteen of them package Barati Farimani Lab research papers. Works with Claude Code, Claude.ai, Cursor, Codex, Gemini CLI, and any agent supported by the open [Agent Skills](https://skills.sh) format.

Maintained by the Barati Farimani Lab, Carnegie Mellon University. Tutorials and use cases: **https://baratilab.github.io/me-design-skills/**

# Pick skills interactively
npx skills add BaratiLab/me-design-skills

## Skills by category

31 skills in two main groups, **Design** and **Manufacturing**, plus teaching aids. 🔬 marks the
18 skills that package a Barati Farimani Lab paper. Each of those has a tested workflow, a
step-by-step tutorial and use cases. Start with **[docs/use-cases.md](docs/use-cases.md)**.

### Design

| Area | Skill | What it does | Paper · Tutorial |
|---|---|---|---|
| CAD from words, sketches, drawings | 🔬 [`cadsmith-text-to-cad`](skills/cadsmith-text-to-cad) | Text → CadQuery, validated with kernel metrics and a three-view judge; CD / F1 / IoU benchmarking | [CADSmith](https://arxiv.org/abs/2603.26512) · [tutorial](docs/tutorials/cadsmith-text-to-cad.md) |
| | 🔬 [`query2cad-freecad`](skills/query2cad-freecad) | Text → FreeCAD macro with error repair, VQA scoring and caption-driven refinement | [Query2CAD](https://arxiv.org/abs/2406.00144) · [tutorial](docs/tutorials/query2cad-freecad.md) |
| | [`parametric-part-cad`](skills/parametric-part-cad) | Plain-English part spec → CadQuery script → STEP/STL + preview | |
| | [`sketch-to-cad`](skills/sketch-to-cad) | Sketch, photo or video frames → dimensioned CAD reconstruction | |
| | [`drawing-gdt-review`](skills/drawing-gdt-review) | Audits engineering drawings for dimensioning and GD&T errors | |
| Mechanisms & structures | 🔬 [`linkage-synthesis`](skills/linkage-synthesis) | Target curve → four-/six-bar linkage, built node by node with dyadic and kinematic validation | [LinkD](https://arxiv.org/abs/2601.04054) · [tutorial](docs/tutorials/linkage-synthesis.md) |
| | 🔬 [`rocketsmith`](skills/rocketsmith) | 3D-printed hobby high-power rockets: Barrowman stability, fin sizing, flight simulation, printable nose cone and fin can, flight-data calibration | [RocketSmith](https://arxiv.org/abs/2606.00097) · [tutorial](docs/tutorials/rocketsmith.md) |
| | 🔬 [`llm-mechanical-designer`](skills/llm-mechanical-designer) | LLM ↔ FEM truss design loop with ranked history | [LLM Mechanical Designer](https://arxiv.org/abs/2404.17525) · [tutorial](docs/tutorials/llm-mechanical-designer.md) |
| | [`machine-element-sizing`](skills/machine-element-sizing) | Bolts, shafts, bearings, springs, gears, welds, with the work shown and safety factors | |
| Analysis & simulation | 🔬 [`cfd-simulation-setup`](skills/cfd-simulation-setup) | Request → OpenFOAM case → run → diagnosis; acceptance decided only by registered contracts | [CFD Forge](https://arxiv.org/abs/2610.14104) · [tutorial](docs/tutorials/cfd-simulation-setup.md) |
| | 🔬 [`stress-field-surrogate`](skills/stress-field-surrogate) | Geometry + supports + loads → von Mises field in milliseconds (diffusion + scale network); built-in Q4 FEM data generator; unseen-geometry validation | [StressD](https://doi.org/10.1016/j.cma.2023.116343) · [tutorial](docs/tutorials/stress-field-surrogate.md) |
| | 🔬 [`equation-discovery`](skills/equation-discovery) | LLM-SR loop: propose equation skeletons, fit constants, score in- and out-of-domain, Pareto choice | [LLM-SR](https://arxiv.org/abs/2404.18400) · [tutorial](docs/tutorials/equation-discovery.md) |
| | [`quick-fea`](skills/quick-fea) | Linear static / modal FEA with a required hand-calc sanity check | |
| | [`tolerance-stackup`](skills/tolerance-stackup) | Worst-case, RSS and Monte Carlo stack-ups with contributor charts | |
| | [`thermal-fluids-calc`](skills/thermal-fluids-calc) | Pipe pressure drop, heat exchangers (LMTD / ε-NTU), fins; CoolProp properties | |
| Decisions & documentation | [`material-selection`](skills/material-selection) | Ashby performance indices → ranked shortlist + charts | |
| | [`design-review-package`](skills/design-review-package) | Requirements, FMEA, BOM cost roll-up and review checklist | |
| | [`engineering-calc-report`](skills/engineering-calc-report) | Turns calculations into a calc report ready for sign-off | |

### Manufacturing

| Area | Skill | What it does | Paper · Tutorial |
|---|---|---|---|
| Design for manufacture | 🔬 [`agentscad-fdm-dfam`](skills/agentscad-fdm-dfam) | STEP → overhang analysis → reorientation, teardrops and chamfers backed by the analysis → verified STEP | [AgentsCAD](https://arxiv.org/abs/2607.02448) · [tutorial](docs/tutorials/agentscad-fdm-dfam.md) |
| | [`dfm-review`](skills/dfm-review) | DFM review for machining, sheet metal, molding and AM | |

File: skills/lpbf-defect-prediction/SKILL.md
---
name: lpbf-defect-prediction
description: Predict laser powder bed fusion (L-PBF) defect regimes — keyholing, lack of fusion, balling, or none — from process parameters (material, laser power, scan speed, beam diameter, hatch spacing, layer thickness), check measured melt-pool dimensions against the standard defect criteria, and draw power–velocity process maps with a recommended window. Based on AdditiveLLM (Barati Farimani Lab) and the MeltpoolNet dataset. Use for metal AM parameter selection, "will these settings keyhole?", process windows, or porosity troubleshooting.
---

# L-PBF defect prediction (AdditiveLLM)

Takes a metal L-PBF parameter set and says which defect regime it most likely falls in. Can
also draw the safe window across power and speed. The workflow follows *AdditiveLLM*
(Pak & Barati Farimani, Additive Manufacturing Letters 2025): MeltpoolNet melt-pool data,
labelled with three geometric criteria, augmented over hatch and layer, and learned as a
multi-label classifier. Paper details and how this skill differs are in
`references/paper-notes.md`.

Everything runs through `scripts/lpbf.py` (numpy, pandas, scikit-learn, matplotlib,
pyarrow). The first run downloads MeltpoolNet (~1 MB) from
github.com/BaratiLab/MeltpoolNet to `~/.cache/me-design-skills/meltpoolnet`. Set
`LPBF_CACHE` to put it elsewhere.

## Pick the mode from what the user has

| User has | Use | Why |
|---|---|---|
| Measured or simulated melt-pool **depth, width (and length)** | `criteria` | Exact physics rules. No model, no uncertainty beyond the measurement. |
| Process parameters only | `predict` (after `build` + `train`, once) | Learned from about 2,400 experiments plus augmentation. |
| "What settings should I use?" | `map` | Power–velocity map, defect-free region, most robust point, and where the data actually is. |

## Criteria (paper Eqs. 1–3)

```bash
python scripts/lpbf.py criteria --depth 120 --width 150 --length 420 --hatch 100 --layer 40
```

| Regime | Fires when |
|---|---|
| Keyholing | W / D < 1.5 |
| Lack of Fusion | (h / W)² + (t / D)² > 1 |
| Balling | L / W > π |

The labels are not exclusive. **None** means every criterion that could be evaluated passed.
Missing inputs leave that criterion unevaluated, and the output says so. Never report "None"
when a criterion was skipped.

## Model (one-time, about 1 minute)

```bash
python scripts/lpbf.py build --out data.parquet      # ≈325k rows; prints label shares
python scripts/lpbf.py train --data data.parquet --model model.joblib   # grouped split by default
```

- `train` prints exact-match accuracy (all four labels correct) and F1 for each label.
- Default `--split grouped` holds out whole melt pools, typically about 88% exact match.
- `--split random` reproduces the paper's protocol and scores about 98%. It is inflated by
  leakage, so never quote it as expected accuracy (see notes).
- `--no-monotone` removes the physics constraints, for ablation only.

## Predict and map

```bash
python scripts/lpbf.py predict --model model.joblib --material Ti-6Al-4V \
    --power 280 --velocity 1200 --beam 80 --hatch 100 --layer 30
python scripts/lpbf.py map --model model.joblib --material Ti-6Al-4V \
    --hatch 100 --layer 30 --beam 80 --out map.png [--pmax 500 --vmax 2500]
```

- `predict` returns a probability for each regime, the predicted labels (None only if no
  defect head reaches 0.5), line and volumetric energy, and the model's validation scores.
- `map` shades the regions where each defect head is above 0.5. Green means all three are
  below 0.5. Measured points for that material are drawn as circles. The output also reports
  the defect-free fraction and the most robust point (the largest smoothed margin).
- Materials in the data include SS316L, SS17-4PH, IN625, IN718, IN738LC, Ti-6Al-4V,
  Hastelloy X, Cu10Sn, AlSi10Mg, Ti-48Al and others. Other alloys need
  `--props density,Cp,k,Tm`, and you should warn the user that the result is extrapolated.

## How to report

1. Give the regime and its probability, plus the energy numbers.
2. Name the physical lever:
   - keyhole: lower power or raise speed;
   - LoF: lower hatch or layer, or raise energy;
   - balling: lower speed at the same energy, or reduce the power–speed product.
3. Say whether the point lies inside the measured data (circles on the map) or is
   extrapolated. Green regions with no circles are guesses.
4. For a real build, recommend a small DOE of single tracks and density cubes around the
   suggested point. The model narrows the search; it does not replace qualification.

## Caveats to pass on

- Labels come from single-track melt-pool geometry. They do not cover spatter, cracking,
  residual stress, contour or downskin effects.
- W/D < 1.5 is a conservative keyhole rule. Many SS316L conduction-mode tracks trip it, so
  that material's map shows a narrow window.
- Balling has few examples because it needs melt-pool length, so the balling head rarely fires.
- To fine-tune an actual LLM as in the paper, `data.parquet` includes the Baseline `[SEP]`
  text. See `references/finetune.md`.

Cite: Pak & Barati Farimani, *Addit. Manuf. Lett.* 14 (2025) 100292; Akbari et al.,
*MeltpoolNet*, *Addit. Manuf.* 55 (2022) 102817.
